Repository: Cathyhjj/XAFS_animations

# XAFS_animations

adapted from example: https://dododas.github.io/posts/2021/2021-01-17-matplotlib-waves/ (author: Raibatak Das)

- Juanjuan Huang & Shelly Kelly
- Argonne National Laborotary
- 2024

File: Pd_foil_standard_example_XANES_EXAFS/Pd_K_standard.dat.nor (part 1 of 2)
# XDI/1.0 Athena/0.9.26
# Element.edge:                  K
# Element.symbol:                Pd
# Column.1:                      energy eV
# Column.2:                      norm
# Column.3:                      nbkg
# Column.4:                      flat
# Column.5:                      fbkg
# Column.6:                      nder
# Column.7:                      nsec
# Athena.e0:                     24343.212166
# Athena.eshift:                 0
# Athena.rbkg:                   1.0
# Athena.importance:             1
# Athena.standard:               None
# Athena.bkg_kweight:            2
# Athena.edge_step:              1.6720369
# Athena.fixed_step:             no
# Athena.pre_edge_range:         -150.000 -60.000
# Athena.pre_edge_line:          -1.310798 + 6.67811e-006 * E
# Athena.normalization_range:    200 1420.350
# Athena.post_edge_polynomial:   44.409265 - 0.00319638 * E + 5.72478582e-008 * E^2 + 0 * E^3
# Athena.spline_range_energy:    0.000 857.246
# Athena.clamps:                 0 24
# Athena.spline_range_k:         0.000 15.000
# Athena.kweight:                2
# Athena.window:                 hanning
# Athena.phase_correction:       no
# Athena.k_range:                3.000 17.976
# Athena.dk:                     1
# Athena.r_range:                1 4
# Athena.dr:                     0.0
# Athena.window:                 Kaiser-Bessel
# Athena.plot_multiplier:        1
# Athena.y_offset:               0
# ///
#------------------------
#   e         norm        nbkg        flat        fbkg        nder        nsec
  24024.123       0.12714647E-01   0.12714648E-01   0.12714648E-01   0.12714648E-01  -0.87136971E-04   0.14970890E-06
  24030.231       0.12182492E-01   0.12182492E-01   0.12182492E-01   0.12182492E-01  -0.86222681E-04   0.64922968E-06
  24035.906       0.11698709E-01   0.11698710E-01   0.11698710E-01   0.11698710E-01  -0.79487275E-04   0.11659741E-05
  24041.860       0.11258071E-01   0.11258072E-01   0.11258072E-01   0.11258072E-01  -0.72662647E-04   0.94963087E-06
  24047.742       0.10838654E-01   0.10838655E-01   0.10838655E-01   0.10838655E-01  -0.68247183E-04   0.57413703E-06
  24053.793       0.10443682E-01   0.10443682E-01   0.10443682E-01   0.10443682E-01  -0.65811505E-04  -0.61263538E-06
  24059.788       0.10045945E-01   0.10045946E-01   0.10045946E-01   0.10045946E-01  -0.75626464E-04  -0.14980078E-05
  24065.841       0.95325434E-02   0.95325441E-02   0.95325440E-02   0.95325441E-02  -0.83859319E-04  -0.94976423E-06
  24071.882       0.90317541E-02   0.90317547E-02   0.90317547E-02   0.90317547E-02  -0.87112871E-04  -0.21279544E-06
  24077.591       0.85089607E-02   0.85089612E-02   0.85089612E-02   0.85089612E-02  -0.86359681E-04   0.56018196E-06
  24083.507       0.80278086E-02   0.80278091E-02   0.80278091E-02   0.80278091E-02  -0.80600663E-04   0.12290812E-05
  24089.606       0.75405384E-02   0.75405389E-02   0.75405388E-02   0.75405389E-02  -0.71592189E-04   0.11941364E-05
  24095.840       0.71448355E-02   0.71448360E-02   0.71448360E-02   0.71448360E-02  -0.65872936E-04   0.56980384E-06
  24101.736       0.67415104E-02   0.67415108E-02   0.67415108E-02   0.67415108E-02  -0.64680561E-04   0.10845320E-06
  24107.666       0.63799146E-02   0.63799150E-02   0.63799150E-02   0.63799150E-02  -0.64590354E-04  -0.43996265E-06
  24113.580       0.59765191E-02   0.59765195E-02   0.59765195E-02   0.59765195E-02  -0.69891364E-04  -0.12381471E-05
  24119.746       0.55356324E-02   0.55356328E-02   0.55356327E-02   0.55356328E-02  -0.79547074E-04  -0.90405346E-06
  24125.572       0.50225402E-02   0.50225405E-02   0.50225405E-02   0.50225405E-02  -0.80733346E-04   0.48655839E-06
  24131.701       0.45704391E-02   0.45704394E-02   0.45704394E-02   0.45704394E-02  -0.73730111E-04   0.96142762E-06
  24137.528       0.41410773E-02   0.41410776E-02   0.41410776E-02   0.41410776E-02  -0.69239226E-04   0.10927991E-05
  24143.664       0.37421765E-02   0.37421767E-02   0.37421767E-02   0.37421767E-02  -0.60657685E-04   0.88771733E-06
  24149.624       0.34073753E-02   0.34073755E-02   0.34073755E-02   0.34073755E-02  -0.58501593E-04   0.18135284E-06
  24155.722       0.30367326E-02   0.30367328E-02   0.30367328E-02   0.30367328E-02  -0.58470834E-04   0.15761733E-06
  24161.656       0.27038300E-02   0.27038302E-02   0.27038302E-02   0.27038302E-02  -0.56605076E-04  -0.48535968E-06
  24167.465       0.23720221E-02   0.23720222E-02   0.23720222E-02   0.23720222E-02  -0.64170389E-04  -0.91831914E-06
  24173.682       0.19321309E-02   0.19321310E-02   0.19321310E-02   0.19321310E-02  -0.67648582E-04   0.37903872E-07
  24179.633       0.15489215E-02   0.15489217E-02   0.15489216E-02   0.15489217E-02  -0.63709201E-04   0.10106082E-05
  24185.620       0.11715462E-02   0.11715463E-02   0.11715463E-02   0.11715463E-02  -0.55583555E-04   0.14969491E-05
  24191.504       0.88908164E-03   0.88908173E-03   0.88908170E-03   0.88908173E-03  -0.45938716E-04   0.73403787E-06
  24197.626       0.62001795E-03   0.62001802E-03   0.62001799E-03   0.62001802E-03  -0.46770888E-04  -0.57596720E-08
  24203.542       0.32606188E-03   0.32606193E-03   0.32606190E-03   0.32606193E-03  -0.46008050E-04   0.10892009E-05
  24209.726       0.63329429E-04   0.63329462E-04   0.63329433E-04   0.63329462E-04  -0.33591768E-04   0.13882548E-05
  24215.746      -0.83920207E-04  -0.83920183E-04  -0.83920212E-04  -0.83920183E-04  -0.29064625E-04  -0.21066678E-07
  24221.820      -0.28819989E-03  -0.28819987E-03  -0.28819990E-03  -0.28819987E-03  -0.33846564E-04   0.18495787E-06
  24227.767      -0.49077388E-03  -0.49077388E-03  -0.49077391E-03  -0.49077388E-03  -0.26841333E-04   0.13877577E-05
  24233.862      -0.61140663E-03  -0.61140664E-03  -0.61140667E-03  -0.61140664E-03  -0.17136043E-04   0.18053031E-05
  24239.827      -0.69742962E-03  -0.69742963E-03  -0.69742966E-03  -0.69742963E-03  -0.50698982E-05   0.18774321E-05
  24246.091      -0.67340821E-03  -0.67340822E-03  -0.67340825E-03  -0.67340822E-03   0.58237386E-05   0.16747287E-05
  24252.132      -0.62576643E-03  -0.62576644E-03  -0.62576647E-03  -0.62576644E-03   0.15538239E-04   0.21228581E-05
  24258.063      -0.48737917E-03  -0.48737917E-03  -0.48737920E-03  -0.48737917E-03   0.31239313E-04   0.28383340E-05
  24264.133      -0.25086113E-03  -0.25086111E-03  -0.25086114E-03  -0.25086111E-03   0.49601295E-04   0.35070452E-05
  24270.205       0.11483283E-03   0.11483287E-03   0.11483284E-03   0.11483287E-03   0.73818538E-04   0.55285915E-05
  24276.385       0.65353422E-03   0.65353429E-03   0.65353426E-03   0.65353429E-03   0.11733540E-03   0.88996937E-05
  24282.370       0.15422874E-02   0.15422875E-02   0.15422875E-02   0.15422875E-02   0.18208858E-03   0.99913851E-05
  24288.543       0.28674824E-02   0.28674826E-02   0.28674826E-02   0.28674826E-02   0.23881698E-03   0.88815456E-05
  24294.412       0.44181693E-02   0.44181696E-02   0.44181695E-02   0.44181696E-02   0.28904193E-03   0.12101516E-04
  24300.609       0.63550973E-02   0.63550978E-02   0.63550977E-02   0.63550978E-02   0.38483534E-03   0.18284293E-04
  24306.605       0.91103950E-02   0.91103956E-02   0.91103956E-02   0.91103956E-02   0.51197892E-03   0.19848117E-04
  24311.305       0.11830799E-01   0.11830800E-01   0.11830800E-01   0.11830800E-01   0.59711434E-03   0.22480263E-04
  24313.164       0.13026696E-01   0.13026697E-01   0.13026697E-01   0.13026697E-01   0.65942049E-03   0.16232225E-03
  24313.580       0.13331247E-01   0.13331248E-01   0.13331248E-01   0.13331248E-01   0.96646303E-03   0.31918093E-03
  24313.944       0.13780740E-01   0.13780741E-01   0.13780741E-01   0.13780741E-01   0.90844864E-03  -0.33119383E-03
  24314.308       0.13992798E-01   0.13992799E-01   0.13992799E-01   0.13992799E-01   0.72528106E-03   0.11125785E-04
  24314.672       0.14308920E-01   0.14308921E-01   0.14308921E-01   0.14308921E-01   0.91655091E-03   0.32171058E-03
  24315.088       0.14707967E-01   0.14707968E-01   0.14707968E-01   0.14707968E-01   0.97630635E-03  -0.16207196E-03
  24315.453       0.15070739E-01   0.15070740E-01   0.15070740E-01   0.15070740E-01   0.79008502E-03  -0.44882461E-04
  24315.817       0.15283395E-01   0.15283396E-01   0.15283396E-01   0.15283396E-01   0.94361796E-03   0.68469684E-03
  24316.181       0.15758006E-01   0.15758007E-01   0.15758007E-01   0.15758007E-01   0.12887716E-02   0.30174360E-03
  24316.389       0.16020925E-01   0.16020926E-01   0.16020926E-01   0.16020926E-01   0.11162980E-02  -0.43580425E-03
  24316.753       0.16396855E-01   0.16396856E-01   0.16396856E-01   0.16396856E-01   0.10393644E-02   0.70466927E-04
  24317.274       0.16940219E-01   0.16940220E-01   0.16940220E-01   0.16940220E-01   0.11786244E-02   0.84663130E-04
  24317.638       0.17439351E-01   0.17439352E-01   0.17439352E-01   0.17439352E-01   0.11142492E-02  -0.47838655E-03
  24318.002       0.17751885E-01   0.17751886E-01   0.17751886E-01   0.17751886E-01   0.83014751E-03   0.51850868E-03
  24318.366       0.18044084E-01   0.18044085E-01   0.18044085E-01   0.18044085E-01   0.14919641E-02   0.73781260E-03
  24318.678       0.18761122E-01   0.18761124E-01   0.18761124E-01   0.18761124E-01   0.13292401E-02  -0.96174388E-03
  24319.095       0.19012445E-01   0.19012446E-01   0.19012446E-01   0.19012446E-01   0.79132690E-03   0.69644079E-03
  24319.459       0.19378805E-01   0.19378806E-01   0.19378806E-01   0.19378806E-01   0.18728574E-02   0.20747084E-02
  24319.771       0.20279451E-01   0.20279453E-01   0.20279453E-01   0.20279453E-01   0.21948879E-02  -0.12558851E-02
  24320.083       0.20749486E-01   0.20749487E-01   0.20749487E-01   0.20749487E-01   0.10885722E-02  -0.16447266E-02
  24320.500       0.21072576E-01   0.21072578E-01   0.21072578E-01   0.21072578E-01   0.99655323E-03   0.97775636E-03
  24320.864       0.21527451E-01   0.21527452E-01   0.21527452E-01   0.21527452E-01   0.18518636E-02   0.14521928E-02
  24321.228       0.22421909E-01   0.22421910E-01   0.22421910E-01   0.22421910E-01   0.20546717E-02  -0.50507432E-03
  24321.541       0.22917660E-01   0.22917662E-01   0.22917662E-01   0.22917662E-01   0.15101258E-02  -0.63717953E-03
  24321.905       0.23443705E-01   0.23443707E-01   0.23443707E-01   0.23443707E-01   0.16235369E-02   0.54075881E-03
  24322.269       0.24100728E-01   0.24100730E-01   0.24100730E-01   0.24100730E-01   0.19041756E-02   0.20596198E-03
  24322.634       0.24831314E-01   0.24831316E-01   0.24831316E-01   0.24831316E-01   0.17736253E-02  -0.53057487E-03
  24322.998       0.25393244E-01   0.25393245E-01   0.25393245E-01   0.25393245E-01   0.15175234E-02   0.47280808E-03
  24323.363       0.25937231E-01   0.25937232E-01   0.25937232E-01   0.25937232E-01   0.21181909E-02   0.11511802E-02
  24323.727       0.26936949E-01   0.26936951E-01   0.26936951E-01   0.26936951E-01   0.23564863E-02   0.26920818E-03
  24324.039       0.27531981E-01   0.27531982E-01   0.27531982E-01   0.27531982E-01   0.23003772E-02  -0.14005478E-03
  24324.352       0.28374016E-01   0.28374018E-01   0.28374018E-01   0.28374018E-01   0.22689928E-02  -0.34456491E-03
  24324.768       0.29185731E-01   0.29185733E-01   0.29185733E-01   0.29185733E-01   0.20492418E-02   0.87927168E-04
  24325.133       0.29974330E-01   0.29974332E-01   0.29974332E-01   0.29974332E-01   0.23376578E-02   0.14681706E-02
  24325.445       0.30767921E-01   0.30767923E-01   0.30767923E-01   0.30767923E-01   0.30429393E-02   0.10717934E-02
  24325.757       0.31875501E-01   0.31875503E-01   0.31875503E-01   0.31875503E-01   0.30072939E-02  -0.79602387E-03
  24326.122       0.32803450E-01   0.32803452E-01   0.32803452E-01   0.32803452E-01   0.25041394E-02   0.27600916E-03
  24326.486       0.33700898E-01   0.33700900E-01   0.33700900E-01   0.33700900E-01   0.32084914E-02   0.91089347E-03
  24326.955       0.35476499E-01   0.35476501E-01   0.35476501E-01   0.35476501E-01   0.32630202E-02  -0.82942578E-04
  24327.424       0.36759288E-01   0.36759290E-01   0.36759290E-01   0.36759290E-01   0.31307503E-02   0.19292004E-02
  24327.788       0.38084956E-01   0.38084958E-01   0.38084958E-01   0.38084958E-01   0.48703779E-02   0.30934142E-02
  24328.049       0.39802777E-01   0.39802780E-01   0.39802780E-01   0.39802780E-01   0.50638187E-02  -0.22174184E-02
  24328.361       0.40985714E-01   0.40985716E-01   0.40985716E-01   0.40985716E-01   0.36001519E-02  -0.84832165E-03
  24328.673       0.42052624E-01   0.42052626E-01   0.42052626E-01   0.42052626E-01   0.45336762E-02   0.22175461E-02
  24329.142       0.44527372E-01   0.44527374E-01   0.44527374E-01   0.44527374E-01   0.53324745E-02   0.87897607E-03
  24329.559       0.46773863E-01   0.46773866E-01   0.46773866E-01   0.46773866E-01   0.53118996E-02   0.11656208E-02
  24329.871       0.48400570E-01   0.48400573E-01   0.48400573E-01   0.48400573E-01   0.61823928E-02   0.27599825E-02
  24330.184       0.50637908E-01   0.50637912E-01   0.50637912E-01   0.50637912E-01   0.70369107E-02   0.15201313E-02
  24330.574       0.53348609E-01   0.53348612E-01   0.53348612E-01   0.53348612E-01   0.72512807E-02   0.57794391E-03
  24331.017       0.56681097E-01   0.56681100E-01   0.56681100E-01   0.56681100E-01   0.75185669E-02   0.20056294E-02
  24331.330       0.59027284E-01   0.59027288E-01   0.59027288E-01   0.59027288E-01   0.87661065E-02   0.36495187E-02
  24331.720       0.62845616E-01   0.62845620E-01   0.62845620E-01   0.62845620E-01   0.10084989E-01   0.85164401E-03
  24332.163       0.67432860E-01   0.67432865E-01   0.67432865E-01   0.67432865E-01   0.94759297E-02   0.15118508E-02
  24332.476       0.70003325E-01   0.70003330E-01   0.70003330E-01   0.70003330E-01   0.11226976E-01   0.65737365E-02
  24332.736       0.73866434E-01   0.73866439E-01   0.73866439E-01   0.73866439E-01   0.13242983E-01   0.12193942E-02
  24333.049       0.77592376E-01   0.77592381E-01   0.77592381E-01   0.77592381E-01   0.11925764E-01   0.18624553E-02
  24333.518       0.83186073E-01   0.83186078E-01   0.83186078E-01   0.83186078E-01   0.14698438E-01   0.52557443E-02
  24333.935       0.90610679E-01   0.90610685E-01   0.90610685E-01   0.90610685E-01   0.16580740E-01  -0.43703484E-03
  24334.247       0.95280380E-01   0.95280386E-01   0.95280386E-01   0.95280386E-01   0.14379656E-01   0.80393425E-03
  24334.612       0.10035058       0.10035059       0.10035059       0.10035059       0.17125276E-01   0.11720717E-01
  24334.925       0.10688029       0.10688030       0.10688030       0.10688030       0.22318754E-01   0.65629493E-02
  24335.185       0.11314287       0.11314287       0.11314287       0.11314287       0.20886916E-01   0.37107244E-03
  24335.706       0.12320575       0.12320576       0.12320576       0.12320576       0.22608789E-01   0.43982175E-02
  24336.175       0.13552717       0.13552718       0.13552718       0.13552718       0.25241464E-01   0.50199730E-02
  24336.488       0.14293605       0.14293605       0.14293605       0.14293605       0.26532711E-01   0.53030477E-02
  24336.800       0.15211940       0.15211941       0.15211941       0.15211941       0.28557725E-01   0.32433615E-02
  24337.165       0.16228339       0.16228340       0.16228340       0.16228340       0.28730030E-01   0.27724971E-02
  24337.478       0.17158397       0.17158398       0.17158398       0.17158398       0.30436089E-01   0.10282617E-01
  24337.791       0.18131815       0.18131816       0.18131816       0.18131816       0.35160789E-01   0.51361739E-02
  24338.260       0.19907186       0.19907188       0.19907188       0.19907188       0.34451431E-01   0.32869220E-02
  24338.781       0.21543485       0.21543487       0.21543487       0.21543487       0.38415775E-01   0.14629845E-01
  24339.042       0.22910636       0.22910637       0.22910637       0.22910637       0.45889439E-01  -0.38808283E-02
  24339.354       0.24174597       0.24174599       0.24174599       0.24174599       0.36190667E-01  -0.11408537E-01
  24339.719       0.25363002       0.25363004       0.25363004       0.25363004       0.38158740E-01   0.15227485E-01
  24340.032       0.26760394       0.26760396       0.26760396       0.26760396       0.46509450E-01   0.10804939E-01
  24340.345       0.28272317       0.28272319       0.28272319       0.28272319       0.44917575E-01   0.13830456E-03
  24340.814       0.30272683       0.30272685       0.30272685       0.30272685       0.46617596E-01   0.47054007E-02
  24341.283       0.32646726       0.32646728       0.32646728       0.32646728       0.49332935E-01  -0.53841663E-03
  24341.596       0.34130479       0.34130482       0.34130482       0.34130482       0.46196559E-01  -0.51809154E-02
  24341.909       0.35536842       0.35536845       0.35536845       0.35536845       0.46091687E-01   0.51136036E-02
  24342.274       0.37254422       0.37254424       0.37254424       0.37254424       0.49662391E-01   0.46199196E-02
  24342.586       0.38902885       0.38902887       0.38902887       0.38902887       0.49222999E-01  -0.12373586E-03
  24342.899       0.40334128       0.40334130       0.40334130       0.40334130       0.49584974E-01   0.49416542E-03
  24343.212       0.42005317       0.42890347       0.42005318       0.42890345       0.49532189E-01  -0.64335517E-02
  24343.577       0.43691618       0.40324463       0.43700696       0.40333539       0.45224055E-01  -0.32009865E-02
  24344.099       0.46014145       0.43890618       0.46036190       0.43912660       0.46694716E-01   0.40187176E-03
  24344.620       0.48561428       0.47301266       0.48596439       0.47336274       0.45643169E-01  -0.76416909E-02
  24344.985       0.50060412       0.49598069       0.50104498       0.49642152       0.39920357E-01  -0.53022115E-02
  24345.194       0.50851400       0.50877554       0.50900671       0.50926822       0.42601635E-01   0.83674127E-02
  24345.559       0.52504267       0.53059751       0.52562613       0.53118093       0.44720348E-01  -0.16890644E-02
  24345.924       0.54116526       0.55170559       0.54183945       0.55237975       0.41368413E-01  -0.13080803E-01
  24346.132       0.54877491       0.56345146       0.54950094       0.56417747       0.37216153E-01   0.12300878E-02
  24346.550       0.56445710       0.58626467       0.56528683       0.58709436       0.42138267E-01   0.11218920E-01
  24346.915       0.58174115       0.60549572       0.58266159       0.60641613       0.45993107E-01  -0.32447816E-02
  24347.280       0.59804136       0.62405754       0.59905251       0.62506865       0.39768921E-01  -0.10474678E-01
  24347.697       0.61285576       0.64446713       0.61397057       0.64558191       0.37797876E-01   0.20767806E-02
  24348.114       0.62958637       0.66403630       0.63080484       0.66525473       0.41502142E-01   0.19270058E-02
  24348.532       0.64749340       0.68278311       0.64881552       0.68410519       0.39406154E-01  -0.46369171E-02
  24348.949       0.66247585       0.70072550       0.66390160       0.70215121       0.37632041E-01   0.98781194E-03
  24349.366       0.67890325       0.71788149       0.68043263       0.71941082       0.40230638E-01   0.73702358E-02
  24349.575       0.68766059       0.72617017       0.68924179       0.72775132       0.42245875E-01   0.21330235E-02
  24349.784       0.69653456       0.73426901       0.69816757       0.73590197       0.41120855E-01  -0.16557848E-02
  24350.201       0.71340394       0.74990607       0.71514055       0.75164264       0.41209286E-01   0.15017854E-02
  24350.566       0.72878372       0.76298705       0.73061098       0.76481427       0.42296107E-01  -0.30565156E-02
  24350.984       0.74650474       0.77726550       0.74843561       0.77919632       0.38817266E-01  -0.35619484E-02
  24351.453       0.76321362       0.79249450       0.76526102       0.79454185       0.39136752E-01   0.69914804E-02
  24351.819       0.77917712       0.80374427       0.78131515       0.80588226       0.44653936E-01   0.44500902E-02
  24352.184       0.79583319       0.81448666       0.79806185       0.81671527       0.42387529E-01  -0.90169354E-02
  24352.601       0.81235388       0.82615788       0.81468610       0.82849005       0.37596371E-01  -0.75396914E-02
  24353.019       0.82722270       0.83720014       0.82965848       0.83963587       0.36092581E-01   0.43941532E-02
  24353.227       0.83495495       0.84249105       0.83744250       0.84497856       0.40347977E-01   0.83230542E-02
  24353.593       0.85038377       0.85138943       0.85296192       0.85396753       0.40870288E-01  -0.28993766E-02
  24354.115       0.87121376       0.86332589       0.87392133       0.86603341       0.37775743E-01  -0.11326927E-01
  24354.323       0.87798371       0.86785193       0.88074304       0.87061121       0.32594541E-01  -0.44964743E-02
  24354.532       0.88482244       0.87223933       0.88763353       0.87505037       0.35898402E-01   0.25940317E-02
  24354.897       0.89859280       0.87959042       0.90149448       0.88249203       0.34083762E-01  -0.11169513E-01
  24355.263       0.90972686       0.88653587       0.91271911       0.88952806       0.27737029E-01  -0.89557021E-02
  24355.680       0.92030809       0.89399234       0.92340384       0.89708803       0.27072351E-01  -0.33896637E-03
  24356.046       0.93092243       0.90010929       0.93410873       0.90329554       0.27471644E-01  -0.48853277E-02
  24356.411       0.94038308       0.90585860       0.94365994       0.90913540       0.23502383E-01  -0.11124468E-01
  24356.777       0.94809736       0.91125234       0.95146476       0.91461968       0.19342172E-01  -0.77750953E-02
  24357.194       0.95552794       0.91699677       0.95899882       0.92046758       0.17414507E-01  -0.55076072E-02
  24357.560       0.96173328       0.92166934       0.96529469       0.92523068       0.15029600E-01  -0.67426841E-02
  24357.925       0.96651222       0.92602437       0.97016415       0.92967623       0.12486664E-01  -0.76548461E-02
  24358.290       0.97085935       0.93007395       0.97460179       0.93381634       0.94349410E-02  -0.81783047E-02
  24358.708       0.97390068       0.93434357       0.97774656       0.93818939       0.60822742E-02  -0.55997403E-02
  24359.178       0.97625760       0.93871141       0.98021984       0.94267360       0.44649588E-02  -0.42984766E-02
  24359.543       0.97763051       0.94180566       0.98168325       0.94585834       0.24915117E-02  -0.52062666E-02
  24359.909       0.97807880       0.94464808       0.98222203       0.94879125       0.65937049E-03  -0.45227507E-02
  24360.144       0.97802643       0.94634800       0.98222783       0.95054934      -0.22416945E-03  -0.40927436E-02
  24360.379       0.97797346       0.94795207       0.98223302       0.95221157      -0.12639243E-02  -0.37198152E-02
  24360.797       0.97720147       0.95057709       0.98156443       0.95493999      -0.26520742E-02  -0.35444374E-02
  24361.162       0.97589621       0.95264804       0.98034964       0.95710141      -0.40401155E-02  -0.22227731E-02
  24361.580       0.97403693       0.95477288       0.97859374       0.95932963      -0.43931279E-02  -0.10075971E-02
  24362.050       0.97199622       0.95687645       0.97666933       0.96154950      -0.49346079E-02  -0.28672207E-02
  24362.468       0.96965609       0.95851133       0.97443256       0.96328774      -0.69385862E-02  -0.34397479E-02
  24362.833       0.96656080       0.95977529       0.97142771       0.96464214      -0.76291757E-02   0.25742975E-03
  24363.199       0.96407793       0.96089649       0.96903527       0.96585377      -0.67503636E-02   0.15973030E-02
  24363.434       0.96250646       0.96154753       0.96752193       0.96656294      -0.66698179E-02  -0.15379818E-02
  24363.669       0.96094275       0.96214781       0.96601635       0.96722135      -0.74732997E-02  -0.14795431E-02
  24364.139       0.95723701       0.96320899       0.96242686       0.96839878      -0.77130482E-02  -0.10259441E-02
  24364.505       0.95449697       0.96391941       0.95977723       0.96919961      -0.83306791E-02  -0.14807472E-02
  24364.870       0.95114511       0.96454256       0.95651577       0.96991316      -0.87958609E-02   0.83949726E-03
  24365.288       0.94760524       0.96516344       0.95307921       0.97063735      -0.76729162E-02   0.11878788E-02
  24365.706       0.94473222       0.96570431       0.95030949       0.97128152      -0.78030531E-02  -0.19745949E-02
  24366.072       0.94149100       0.96612619       0.94715865       0.97179377      -0.92201496E-02  -0.70788711E-03
  24366.437       0.93798902       0.96651284       0.94374704       0.97227080      -0.83207699E-02   0.27735405E-02
  24366.855       0.93497067       0.96692718       0.94083197       0.97278842      -0.70467450E-02   0.47076051E-03
  24367.221       0.93246687       0.96727905       0.93841853       0.97323065      -0.79518608E-02  -0.71955630E-03
  24367.587       0.92915448       0.96762791       0.93519649       0.97366986      -0.75730465E-02   0.23525656E-02
  24367.952       0.92692759       0.96797406       0.93305995       0.97410636      -0.62310837E-02   0.19287613E-02
  24368.318       0.92459664       0.96831751       0.93081934       0.97454015      -0.61622174E-02   0.15529896E-02
  24368.684       0.92241999       0.96865827       0.92873302       0.97497125      -0.50950858E-02   0.29673646E-02
  24369.050       0.92086952       0.96899636       0.92727288       0.97539966      -0.39915516E-02   0.35556748E-02
  24369.363       0.91970860       0.96928402       0.92618938       0.97576474      -0.26797835E-02   0.32677924E-02
  24369.781       0.91890910       0.96966452       0.92549310       0.97624846      -0.16009752E-02   0.26331270E-02
  24370.147       0.91845370       0.96999461       0.92512801       0.97666886      -0.61585173E-03   0.31542202E-02
  24370.461       0.91849073       0.97027544       0.92524244       0.97702709       0.54181905E-03   0.34382720E-02
  24370.826       0.91882179       0.97060063       0.92566380       0.97744257       0.17199830E-02   0.33687539E-02
  24371.192       0.91974914       0.97092318       0.92668144       0.97785542       0.30065442E-02   0.35233318E-02
  24371.558       0.92102158       0.97124311       0.92804416       0.97826563       0.42978780E-02   0.40187090E-02
  24371.872       0.92266921       0.97151526       0.92976917       0.97861516       0.57369396E-02   0.33331352E-02
  24372.237       0.92491949       0.97183034       0.93210973       0.97902052       0.65625501E-02   0.21936270E-02
  24372.603       0.92747120       0.97214283       0.93475170       0.97942327       0.73420757E-02   0.24499531E-02
  24372.969       0.93029205       0.97245272       0.93766281       0.97982343       0.83553008E-02   0.42294905E-02
  24373.335       0.93358537       0.97276004       0.94104638       0.98022099       0.10437094E-01   0.27810375E-02
  24373.649       0.93738427       0.97302140       0.94492264       0.98055971       0.10245074E-01  -0.72218348E-03
  24374.067       0.94108288       0.97336696       0.94872438       0.98100840       0.99085887E-02   0.49666182E-02
  24374.433       0.94515370       0.97366658       0.95288543       0.98139826       0.14139449E-01   0.97480526E-02
  24374.747       0.95069180       0.97392138       0.95850087       0.98173039       0.16533190E-01  -0.14227432E-02
  24375.060       0.95552536       0.97417430       0.96341177       0.98206064       0.13246928E-01  -0.32185541E-02
  24375.478       0.96038722       0.97450864       0.96837673       0.98249809       0.14177530E-01   0.57422485E-02
  24375.844       0.96664340       0.97479849       0.97472311       0.98287814       0.17750005E-01   0.35271143E-02
  24376.158       0.97245123       0.97504492       0.98060826       0.98320189       0.16574776E-01  -0.21364310E-02
  24376.524       0.97790897       0.97533010       0.98615620       0.98357727       0.16297911E-01   0.30031378E-02
  24376.890       0.98438105       0.97561278       0.99271847       0.98395014       0.18773027E-01   0.46429701E-02
  24377.256       0.99165096       0.97589298        1.0000786       0.98432052       0.19696598E-01   0.14692325E-02
  24377.727        1.0008594       0.97624958        1.0094029       0.98479306       0.20002201E-01  -0.36462258E-03
  24378.250        1.0115233       0.97664101        1.0201957       0.98531331       0.19334342E-01  -0.12089448E-02
  24378.616        1.0180469       0.97691203        1.0268094       0.98567448       0.18927497E-01   0.31975724E-02
  24378.929        1.0243906       0.97714238        1.0332304       0.98598210       0.21508103E-01   0.40429889E-02
  24379.243        1.0315441       0.97737093        1.0404611       0.98628793       0.21464634E-01  -0.48351353E-02
  24379.557        1.0378608       0.97759770        1.0468552       0.98659196       0.18473780E-01  -0.35251704E-02
  24379.923        1.0441039       0.97786000        1.0531883       0.98694440       0.19067970E-01   0.31547296E-02
  24380.237        1.0508249       0.97808291        1.0599867       0.98724456       0.20618646E-01  -0.10159592E-02
  24380.655        1.0592011       0.97837736        1.0684658       0.98764201       0.18324072E-01  -0.44540277E-02
  24381.126        1.0671177       0.97870487        1.0764983       0.98808538       0.16658374E-01  -0.33031403E-02
  24381.440        1.0722706       0.97892101        1.0817284       0.98837876       0.15732551E-01  -0.73890595E-02
  24381.701        1.0761696       0.97909979        1.0856918       0.98862190       0.12406982E-01  -0.99686451E-02
  24382.015        1.0794093       0.97931272        1.0890087       0.98891206       0.99968214E-02  -0.53298830E-02
  24382.460        1.0837519       0.97961140        1.0934607       0.98932013       0.83644046E-02  -0.56198409E-02
  24382.852        1.0864100       0.97987204        1.0962153       0.98967730       0.52932281E-02  -0.10730427E-01
  24383.166        1.0874901       0.98007861        1.0973726       0.98996108       0.78648013E-03  -0.10300041E-01
  24383.585        1.0869860       0.98035136        1.0969715       0.99033677      -0.22504086E-02  -0.75477124E-02
  24384.003        1.0856064       0.98062106        1.0956948       0.99070940      -0.55312646E-02  -0.88453758E-02
  24384.317        1.0829347       0.98082134        1.0931003       0.99098687      -0.87290538E-02  -0.90903011E-02
  24384.631        1.0801261       0.98101992        1.0903689       0.99126264      -0.11238319E-01  -0.74300111E-02
  24385.049        1.0747029       0.98128205        1.0850486       0.99162768      -0.14171366E-01  -0.51654299E-02
  24385.520        1.0675212       0.98157336        1.0779826       0.99203476      -0.15832794E-01  -0.76890382E-02
  24385.834        1.0622766       0.98176546        1.0728152       0.99230403      -0.20206077E-01  -0.12023801E-01
  24386.096        1.0558911       0.98192427        1.0664941       0.99252713      -0.22753345E-01   0.32627973E-02
  24386.410        1.0491801       0.98211330        1.0598602       0.99279333      -0.18328056E-01   0.23675433E-02
  24386.776        1.0434234       0.98233173        1.0541935       0.99310177      -0.21142812E-01  -0.69713062E-02
  24387.247        1.0314780       0.98260924        1.0423638       0.99349501      -0.24164880E-01  -0.82115505E-03
  24387.718        1.0206612       0.98288304        1.0316627       0.99388453      -0.21916303E-01   0.30818301E-03
  24388.084        1.0131270       0.98309344        1.0242185       0.99418491      -0.23906832E-01  -0.90728519E-02
  24388.398        1.0043962       0.98327200        1.0155649       0.99444061      -0.28088981E-01  -0.22827305E-02
  24388.660       0.99695637       0.98341956        1.0081893       0.99465244      -0.25220981E-01   0.10431167E-01
  24388.974       0.98987633       0.98359513        1.0011864       0.99490513      -0.22083675E-01   0.42506247E-02
  24389.341       0.98193066       0.98379792       0.99333069       0.99519789      -0.22328860E-01   0.36118107E-03
  24389.812       0.97117722       0.98405541       0.98269292       0.99557105      -0.21781207E-01   0.21519816E-02
  24390.283       0.96140941       0.98430928       0.97304076       0.99594058      -0.20301362E-01   0.41181328E-02
  24390.649       0.95417485       0.98450425       0.96589615       0.99622549      -0.18332275E-01   0.45255571E-02
  24390.963       0.94893448       0.98466963       0.96073287       0.99646797      -0.17221766E-01   0.21004966E-02
  24391.277       0.94335679       0.98483343       0.95523227       0.99670885      -0.17012823E-01   0.28885678E-02
  24391.591       0.93824740       0.98499564       0.95019996       0.99694814      -0.15407231E-01   0.57886376E-02
  24391.905       0.93367806       0.98515628       0.94570770       0.99718586      -0.13376435E-01   0.47555621E-02
  24392.377       0.92774330       0.98539428       0.93988854       0.99753947      -0.11672836E-01   0.45820443E-02
  24392.848       0.92267813       0.98562876       0.93493897       0.99788955      -0.90585323E-02   0.55739041E-02
  24393.214       0.92015519       0.98580872       0.93250594       0.99815940      -0.70037158E-02   0.30611385E-02
  24393.528       0.91791116       0.98596128       0.93033896       0.99838902      -0.69750173E-02   0.40311417E-02
  24393.790       0.91613803       0.98608724       0.92863003       0.99857919      -0.46820361E-02   0.70829821E-02
  24394.104       0.91521455       0.98623698       0.92778360       0.99880597      -0.28955738E-02   0.47047865E-02
  24394.471       0.91416705       0.98640973       0.92682598       0.99906860      -0.14795538E-02   0.33882758E-02
  24394.942       0.91397498       0.98662879       0.92674946       0.99940321      -0.56893243E-04   0.27390761E-02
  24395.466       0.91411045       0.98686817       0.92701330       0.99977097       0.12456023E-02   0.33702955E-02
  24395.832       0.91508384       0.98703324       0.92807655        1.0000259       0.29434112E-02   0.28163926E-02
  24396.147       0.91611426       0.98717309       0.92918399        1.0002428       0.31629460E-02   0.11750617E-02
  24396.513       0.91723718       0.98733436       0.93039674        1.0004939       0.37433932E-02   0.21532366E-02
  24396.880       0.91885888       0.98749360       0.93210829        1.0007429       0.47416775E-02   0.17428966E-02
  24397.246       0.92071384       0.98765081       0.93405307        1.0009900       0.50213077E-02   0.52465685E-03
  24397.613       0.92254068       0.98780601       0.93596974        1.0012350       0.51263743E-02   0.97955089E-03
  24397.980       0.92447279       0.98795919       0.93799166        1.0014780       0.57395702E-02   0.13114300E-02
  24398.346       0.92674938       0.98811038       0.94035807        1.0017190       0.60880170E-02   0.20424831E-03
  24398.765       0.92925603       0.98828073       0.94296734        1.0019920       0.59000442E-02  -0.54830870E-03
  24398.975       0.93045791       0.98836494       0.94422054        1.0021275       0.57433721E-02   0.12329899E-02
  24399.184       0.93166279       0.98844850       0.94547673        1.0022624       0.64167299E-02   0.83352447E-03
  24399.551       0.93415529       0.98859318       0.94805902        1.0024969       0.62236564E-02  -0.13769774E-02
  24399.970       0.93655309       0.98875613       0.95055943        1.0027624       0.53347575E-02  -0.29373622E-03
  24400.389       0.93862672       0.98891653       0.95273566        1.0030254       0.59774555E-02   0.16217866E-02
  24400.808       0.94156338       0.98907439       0.95577491        1.0032859       0.66941374E-02  -0.90570837E-03
  24401.175       0.94388723       0.98921044       0.95818852        1.0035117       0.52657164E-02  -0.23327712E-02
  24401.647       0.94597740       0.98938255       0.96039409        1.0037992       0.47386779E-02   0.20308595E-03
  24402.066       0.94810786       0.98953288       0.96262711        1.0040521       0.54466004E-02   0.22763181E-02
  24402.275       0.94940185       0.98960711       0.96397238        1.0041776       0.61698697E-02   0.70613353E-03
  24402.485       0.95069404       0.98968072       0.96531586        1.0043025       0.57425861E-02  -0.30799907E-02
  24402.852       0.95271167       0.98980805       0.96742322        1.0045195       0.43946708E-02  -0.16742195E-02
  24403.323       0.95437841       0.98996900       0.96920532        1.0047958       0.43389674E-02  -0.11955394E-03
  24404.144       0.95832002       0.99024178       0.97334771        1.0052694       0.42401409E-02  -0.27345846E-03
  24405.713       0.96451099       0.99073723       0.97992221        1.0061484       0.36854895E-02  -0.22656198E-03
  24407.621       0.97113301       0.99129499       0.98701046        1.0071724       0.34524748E-02   0.40883271E-04
  24409.540       0.97772209       0.99180749       0.99406816        1.0081535       0.38419317E-02   0.40401224E-03
  24411.330       0.98538343       0.99224306        1.0021666        1.0090262       0.49510293E-02   0.67310530E-03
  24413.158       0.99563487       0.99264621        1.0128639        1.0098752       0.62772213E-02   0.70649029E-03
  24415.054        1.0087562       0.99302140        1.0264476        1.0107127       0.75815937E-02   0.61626878E-03
  24416.924        1.0241868       0.99334965        1.0423340        1.0114968       0.85980593E-02   0.19073712E-03
  24418.917        1.0419757       0.99365520        1.0606085        1.0122879       0.83185260E-02  -0.64383348E-03
  24420.796        1.0563967       0.99390241        1.0754868        1.0129925       0.61050923E-02  -0.17076511E-02
  24422.590        1.0644013       0.99410284        1.0839282        1.0136297       0.20458711E-02  -0.25171430E-02
  24424.396        1.0637625       0.99427024        1.0837286        1.0142362      -0.29574882E-02  -0.24355295E-02
  24426.384        1.0531824       0.99441611        1.0736317        1.0148653      -0.71929960E-02  -0.17390018E-02
  24428.365        1.0352138       0.99452273        1.0561444        1.0154532      -0.98595168E-02  -0.10206609E-02
  24430.129        1.0162532       0.99458625        1.0376123        1.0159452      -0.11015922E-01  -0.16900676E-03
  24432.110       0.99395754       0.99462353        1.0157973        1.0164632      -0.10492472E-01   0.62486064E-03
  24434.130       0.97427706       0.99462585       0.99660673        1.0169555      -0.85161054E-02   0.13735764E-02
  24435.881       0.96184271       0.99459981       0.98459692        1.0173540      -0.53126195E-02   0.16681481E-02
  24437.814       0.95470476       0.99454204       0.97792733        1.0177645      -0.23704577E-02   0.13793596E-02
  24439.680       0.95283670       0.99445848       0.97651125        1.0181330      -0.72062529E-04   0.10540537E-02
  24441.495       0.95443947       0.99435182       0.97855336        1.0184657       0.15100138E-02   0.67762214E-03
  24443.405       0.95846165       0.99421306       0.98303761        1.0187890       0.24521463E-02   0.38699783E-03
  24445.351       0.96389336       0.99404434       0.98893968        1.0190906       0.30020270E-02   0.18471781E-03
  24447.305       0.97016890       0.99384757       0.99568752        1.0193661       0.31725055E-02   0.63524610E-05
  24449.218       0.97616173       0.99362914        1.0021423        1.0196096       0.30265926E-02  -0.89303452E-04
  24451.122       0.98172099       0.99338679        1.0081612        1.0198270       0.28316467E-02  -0.10311110E-03
  24452.942       0.98670822       0.99313242        1.0135876        1.0200118       0.26425544E-02  -0.82939620E-04
  24454.847       0.99156474       0.99284301        1.0189035        1.0201817       0.25226890E-02  -0.43943171E-04
